Repository: ziyue19/Project_LASSO

# Project_LASSO
 Use lasso to select a descriptor for predicting the abrasion resistance of steels

# Data source
The dataset is collected from a published reasearch paper: https://doi.org/10.1016/j.wear.2016.09.014

# Feature explanation 
Hv	Vickers hardness
UTS	Ultimate tensile strength
YS	Yield strength
ETF	Energy to tensile failure
UE	Uniform elongation
K	Strength coefficient
n	Strain hardening exponent

File: Dataset/groupA.csv
Sample No.,"Hv
(kg/mm2)","UTS
(MPa)","YS
(MPa)","UE
(%)","ETF
(104 Pa)",K (MPa),n,WL(g)
A1,178,515,311,16.40,15292,1034,0.26,0.7889
A2,311,839,456,8.25,9554,2080,0.28,0.6847
A3,367,949,486,5.95,6137,3386,0.36,0.6257
A4,399,1147,612,5.65,7747,3929,0.34,0.5757
A5,426,1226,683,5.20,10370,3901,0.33,0.6072
A6,174,602,374,12.25,12924,925,0.17,0.7891
A7,377,855,518,7.00,9501,2366,0.33,0.6660
A8,417,970,556,5.45,6420,3418,0.31,0.6114
A9,480,1218,770,5.20,8747,4117,0.32,0.5683
A10,491,1251,799,4.70,8423,4032,0.31,0.5755
A11,211,630,513,11.70,15392,1043,0.17,0.7793
A12,322,932,521,10.75,15707,2454,0.29,0.7392
A13,366,1011,537,7.70,10957,2673,0.30,0.7258
A14,389,1036,569,6.65,11346,3090,0.31,0.7049
A15,411,1064,603,6.45,11738,2913,0.32,0.7127
A16,515,1494,1183,3.00,14492,6028,0.36,0.5022
A17,479,1464,1171,3.13,16293,3821,0.23,0.5672
A18,425,1330,1137,3.08,13203,2843,0.18,0.6493
A19,393,1243,1114,3.20,12719,2172,0.13,0.6916
A20,290,883,810,6.35,14033,1049,0.05,0.7115

File: Dataset/groupB.csv
Sample No.,"Hv
(kg/mm2)","UTS
(MPa)","YS
(MPa)","UE
(%)","ETF
(104 Pa)",K (MPa),n,WL(g)
B-1,204,620,375,16.23,15491,1048,0.19,0.642
B-2,318,973,767,5.55,7392,1940,0.18,0.5588
B-3,193,625,381,16.23,15470,1064,0.19,0.6219
B-4,319,1032,770,7.45,12288,1893,0.17,0.5056
B-5,458,1291,1119,2.65,7779,3029,0.2,0.482
B-6,294,785,550,9.9,13289,1394,0.17,0.5432
B-7,275,813,655,10.7,13606,2966,0.14,0.4426
B-8,304,972,628,8.7,13415,2451,0.26,0.495
B-9,346,1002,714,6.57,12506,2556,0.24,0.5998
B-10,315,1017,961,1.03,3204,1952,0.14,0.6757
B-11,332,1060,1009,0.98,3051,1828,0.12,0.6804
B-12,430,1320,1227,1.3,3567,2676,0.17,0.5505
B-13,478,1503,1401,1.33,4798,3056,0.16,0.4581
B-14,467,1510,1426,1.57,5718,2698,0.13,0.4688
B-15,519,1577,1329,3.3,9072,4125,0.23,0.3581
B-16,173,564,469,11.67,10667,560,0.03,0.6758
B-17,371,1211,1148,0.88,3158,2002,0.15,0.6503
B-18,102,305,139,24.67,12998,552,0.26,0.642
B-19,321,1099,1051,1.4,3210,1701,0.1,0.6661
B-20,288,705,511,21.43,18740,711,0.09,0.6367
